Repository: HUISUN24/ESPEI

File: NB-NI-input.json
{"components":
["NB","NI","VA"],
"refdata":
"SGTE91",
"phases":
{"BCC_A2":
{"sublattice_site_ratios":
[1.0,3.0],
"sublattice_model":
[["NB","NI"],["VA"]]},
"BCC_B2":
{"sublattice_site_ratios":
[0.5,0.5,3.0],
"sublattice_model":
[["NI"],["NI"],["VA"]]},
"BETA_MN":
{"sublattice_site_ratios":
[1.0,1.0],
"sublattice_model":
[["NI"],["VA"]]},
"BETA_RHOMBO_B":
{"sublattice_site_ratios":
[1.0],"sublattice_model":
[["NB"]]},"DELTA":
{"aliases": ["D0A_59"],
	"sublattice_site_ratios":
[1,1,2],"sublattice_model":
[["NB","NI"],["NB","NI"],["NB","NI"]]},"FCC_A1":
{"sublattice_site_ratios":
[1.0,1.0],"sublattice_model":
[["NB","NI"],["VA"]]},"GAMMA_DP":
{"sublattice_site_ratios":
[1.0,3.0],"sublattice_model":
[["NB","NI"],["NB","NI"]]},"GAMMA_PRIME":
{"sublattice_site_ratios":
[0.25,0.75],"sublattice_model":
[["NB","NI"],["NB","NI"]]},"HCP_A3":
{"sublattice_site_ratios":
[1.0,0.5],"sublattice_model":
[["NB","NI"],["VA"]]},"LAVES":
{"sublattice_site_ratios":
[2.0,1.0],"sublattice_model":
[["NB","NI"],["NB","NI"]]},"LIQUID":
{"sublattice_site_ratios":
[1.0],"sublattice_model":
[["NB","NI"]]},"MU_PHASE":

{"aliases": ["MU_166"],
	"sublattice_site_ratios":
[2,2,2,6,1],"sublattice_model":
[["NB","NI"],["NB","NI"],["NB","NI"],["NB","NI"],["NB","NI"]]},"NBB":
{"sublattice_site_ratios":
[1.0,1.0],"sublattice_model":
[["NB"],["NB"]]},"NIAL":
{"sublattice_site_ratios":
[0.5,0.5,3.0],"sublattice_model":
[["NI"],["NI"],["VA"]]},"NITI2":
{"sublattice_site_ratios":
[2.0,1.0],"sublattice_model":
[["NI"],["NI"]]}}}

File: acr_test.json
{
  "components": ["NB", "NI", "VA"],
  "phases": ["LIQUID"],
  "reference_state": {
    "phases": ["LIQUID"],
    "conditions": {
      "P": 101325,
      "T": 1200,
      "X_NB": 0.0
    }
  },
  "conditions": {
    "P": 101325,
    "T": 1200,
    "X_NB": [0.9, 0.8, 0.7, 0.6, 0.5, 0.4, 0.3, 0.2, 0.1, 0.0]
  },

  "output": "ACR_NI",
    "values":   [[[0.0057,0.0264,0.0825,0.1812,0.2645,0.4374,0.5852,0.7296,0.882,1.0]]],
  "reference": "garg1973thermodynamic",
  "comment": "Digitized Figure "
}

File: input_Y_data-adj.json

{
  "components": ["NB", "NI", "VA"],
  "phases": ["MU_PHASE"],
  "conditions": {
    "P": 101325,
    "T": 1273,
    "X_NB": [0.496,0.518,0.53,0.553,0.569,0.515]
  },

  "output": "Y",
    "values":   [[[
      [0.85,null,0.67,null,0.95,null,0.13,null,0.74,null],
      [1.00,null,0.89,null,0.89,null,0.07,null,0.77,null],
      [0.94,null,0.78,null,1.00,null,0.10,null,0.84,null],
      [0.99,null,0.85,null,1.00,null,0.12,null,0.81,null],
      [1.00,null,0.81,null,1.00,null,0.16,null,0.81,null],
      [null,null,null,null,0.89,null,null,null,null,null]
    ]]],

  "reference": "Joubert2002",
  "comment": "text"
}
